Repository: nomad-hzb/nomad-hysprint-jupyter-scripts

File: JV_Analysis/export_jvc.csv
,Voc(V),Jsc(mA/cm2),FF(%),PCE(%),V_mpp(V),J_mpp(mA/cm2),P_mpp(mW/cm2),R_series(Ohmcm2),R_shunt(Ohmcm2),sample,batch,condition,cell,direction,ilum
0,0.97608881,-15.30990625,56.25595392,11.30097207,0.74,-11.36053125,-8.406793125,8.39633955,238.32082373,../qnXLnxCDRLyJTQy82lJF7Q/HZB_IJP_BL_12_1_C-JS324.JV_JS324-F.jv.txt,qnXLnxCDRLyJTQy82lJF7Q,w,a,Forward,Light
1,0.98716089,-15.5149,52.25914412,10.75931577,0.68,-11.770375,-8.003855,7.2081618,451.69946618,../qnXLnxCDRLyJTQy82lJF7Q/HZB_IJP_BL_12_1_C-JS324.JV_JS324-F.jv.txt,qnXLnxCDRLyJTQy82lJF7Q,w,a,Reverse,Light
2,0.39502209,-13.25806875,25.02327097,1.7616968,0.2,-6.55263125,-1.3105262500000001,29.39433073,27.97956792,../qnXLnxCDRLyJTQy82lJF7Q/HZB_IJP_BL_12_1_C-JS324.JV_JS324-F.jv.txt,qnXLnxCDRLyJTQy82lJF7Q,w,b,Forward,Light
3,0.66444025,-14.5060125,30.11289558,3.90159279,0.38,-7.63788125,-2.902394875,27.11368089,49.58367191,../qnXLnxCDRLyJTQy82lJF7Q/HZB_IJP_BL_12_1_C-JS324.JV_JS324-F.jv.txt,qnXLnxCDRLyJTQy82lJF7Q,w,b,Reverse,Light
4,0.8560214,-14.81058125,49.89283734,8.50316037,0.56,-11.2955375,-6.325501000000001,21.11609656,132.53373803,../qnXLnxCDRLyJTQy82lJF7Q/HZB_IJP_BL_12_1_C-JS324.JV_JS324-F.jv.txt,qnXLnxCDRLyJTQy82lJF7Q,w,c,Forward,Light
5,0.87201328,-14.905125,47.27823697,8.26048293,0.52,-11.81725625,-6.1449732500000005,34.29515525,618.78327087,../qnXLnxCDRLyJTQy82lJF7Q/HZB_IJP_BL_12_1_C-JS324.JV_JS324-F.jv.txt,qnXLnxCDRLyJTQy82lJF7Q,w,c,Reverse,Light
6,0.78007786,-13.5837625,49.35743972,7.03066003,0.52,-10.0579,-5.230108,19.84144473,105.30089818,../qnXLnxCDRLyJTQy82lJF7Q/HZB_IJP_BL_12_1_C-JS324.JV_JS324-F.jv.txt,qnXLnxCDRLyJTQy82lJF7Q,w,d,Forward,Light
7,0.77417022,-14.1898125,50.00782716,7.38476274,0.5,-10.98705,-5.493525,20.83620916,291.42227697,../qnXLnxCDRLyJTQy82lJF7Q/HZB_IJP_BL_12_1_C-JS324.JV_JS324-F.jv.txt,qnXLnxCDRLyJTQy82lJF7Q,w,d,Reverse,Light
8,0.93690197,-14.95878125,54.93879831999999,10.35034817,0.64,-12.0306625,-7.699624,16.66581168,166.65428637,../qnXLnxCDRLyJTQy82lJF7Q/HZB_IJP_BL_12_1_C-JS324.JV_JS324-F.jv.txt,qnXLnxCDRLyJTQy82lJF7Q,w,e,Forward,Light
9,0.93198361,-14.972525,50.16433476000001,9.40987431,0.58,-12.068975,-7.000005499999999,24.1047496,576.05581245,../qnXLnxCDRLyJTQy82lJF7Q/HZB_IJP_BL_12_1_C-JS324.JV_JS324-F.jv.txt,qnXLnxCDRLyJTQy82lJF7Q,w,e,Reverse,Light
10,0.79476991,-13.542325,53.48767832,7.73880377,0.54,-10.66091875,-5.756896125000001,17.1651645,135.77427578,../qnXLnxCDRLyJTQy82lJF7Q/HZB_IJP_BL_12_1_C-JS324.JV_JS324-F.jv.txt,qnXLnxCDRLyJTQy82lJF7Q,w,f,Forward,Light
11,0.75186944,-14.00886875,52.245109850000006,7.39735717,0.48,-11.4643625,-5.5028939999999995,20.76479195,476.07520735,../qnXLnxCDRLyJTQy82lJF7Q/HZB_IJP_BL_12_1_C-JS324.JV_JS324-F.jv.txt,qnXLnxCDRLyJTQy82lJF7Q,w,f,Reverse,Light
12,0.39616693,-12.12661875,24.20610114,1.56324926,0.2,-5.81450562,-1.162901124,34.73605483,29.90276339,../qnXLnxCDRLyJTQy82lJF7Q/HZB_IJP_BL_12_1_C-JS326.JV_JS326-F.jv.txt,qnXLnxCDRLyJTQy82lJF7Q,w,c,Forward,Light
13,0.58616453,-13.54501875,29.55723301,3.15462949,0.34,-6.90214375,-2.346728875,24.34313104,49.8896239,../qnXLnxCDRLyJTQy82lJF7Q/HZB_IJP_BL_12_1_C-JS326.JV_JS326-F.jv.txt,qnXLnxCDRLyJTQy82lJF7Q,w,c,Reverse,Light
14,0.84417934,-12.9409875,53.80963581,7.902193,0.58,-10.13524375,-5.878441375,19.85902697,122.1790975,../qnXLnxCDRLyJTQy82lJF7Q/HZB_IJP_BL_12_1_C-JS326.JV_JS326-F.jv.txt,qnXLnxCDRLyJTQy82lJF7Q,w,f,Forward,Light
15,0.83529583,-12.99375,51.13264348999999,7.46033808,0.52,-10.6725875,-5.5497455,28.94997273,613.8827507,../qnXLnxCDRLyJTQy82lJF7Q/HZB_IJP_BL_12_1_C-JS326.JV_JS326-F.jv.txt,qnXLnxCDRLyJTQy82lJF7Q,w,f,Reverse,Light
16,0.99515429,-15.6000125,68.82995424,14.36409564,0.82,-13.0310375,-10.68545075,6.5892607,331.61861989,../qnXLnxCDRLyJTQy82lJF7Q/HZB_IJP_BL_12_1_C-JS327.JV_JS327-F.jv.txt,qnXLnxCDRLyJTQy82lJF7Q,w,a,Forward,Light
17,1.00232927,-15.653375,71.13774177,15.00389165,0.84,-13.287375,-11.161395,5.85447895,1274.81982237,../qnXLnxCDRLyJTQy82lJF7Q/HZB_IJP_BL_12_1_C-JS327.JV_JS327-F.jv.txt,qnXLnxCDRLyJTQy82lJF7Q,w,a,Reverse,Light
18,0.94039694,-13.410125,55.62867232000001,9.43035774,0.66,-10.62915625,-7.015243125,17.99202339,159.02271574,../qnXLnxCDRLyJTQy82lJF7Q/HZB_IJP_BL_12_1_C-JS327.JV_JS327-F.jv.txt,qnXLnxCDRLyJTQy82lJF7Q,w,b,Forward,Light
19,0.96049276,-13.33348125,51.38968258,8.8470611,0.6,-10.96888125,-6.58132875,18.33583261,544.21086739,../qnXLnxCDRLyJTQy82lJF7Q/HZB_IJP_BL_12_1_C-JS327.JV_JS327-F.jv.txt,qnXLnxCDRLyJTQy82lJF7Q,w,b,Reverse,Light
20,0.87887075,-14.78723125,34.26134165,5.98551721,0.6,-7.42104375,-4.45262625,19.78449956,66.86310952,../qnXLnxCDRLyJTQy82lJF7Q/HZB_IJP_BL_12_1_C-JS327.JV_JS327-F.jv.txt,qnXLnxCDRLyJTQy82lJF7Q,w,c,Forward,Light
21,0.92760212,-15.01296875,40.95898036,7.66766081,0.62,-9.19995625,-5.703972875,15.46339843,105.12754928,../qnXLnxCDRLyJTQy82lJF7Q/HZB_IJP_BL_12_1_C-JS327.JV_JS327-F.jv.txt,qnXLnxCDRLyJTQy82lJF7Q,w,c,Reverse,Light
22,0.87131422,-12.52936875,55.86479749000001,8.19837277,0.62,-9.836725,-6.0987694999999995,18.76053485,146.33592684,../qnXLnxCDRLyJTQy82lJF7Q/HZB_IJP_BL_12_1_C-JS327.JV_JS327-F.jv.txt,qnXLnxCDRLyJTQy82lJF7Q,w,d,Forward,Light
23,0.82854845,-12.6919875,53.3703041,7.54453824,0.54,-10.3933,-5.612382,23.0073,515.04341867,../qnXLnxCDRLyJTQy82lJF7Q/HZB_IJP_BL_12_1_C-JS327.JV_JS327-F.jv.txt,qnXLnxCDRLyJTQy82lJF7Q,w,d,Reverse,Light
24,0.95259212,-15.4239,53.58410261000001,10.58333613,0.7,-11.2470625,-7.872943749999999,9.45180701,260.56430294,../qnXLnxCDRLyJTQy82lJF7Q/HZB_IJP_BL_12_1_C-JS329.JV_JS329-F.jv.txt,qnXLnxCDRLyJTQy82lJF7Q,w,a,Forward,Light
25,0.96720977,-15.6024125,55.45258449,11.24914891,0.7,-11.95463125,-8.368241874999999,8.23872955,397.37196705,../qnXLnxCDRLyJTQy82lJF7Q/HZB_IJP_BL_12_1_C-JS329.JV_JS329-F.jv.txt,qnXLnxCDRLyJTQy82lJF7Q,w,a,Reverse,Light
26,0.99872953,-15.37815,60.65850657,12.5235986,0.8,-11.64538125,-9.316305,7.27295488,182.26739526,../qnXLnxCDRLyJTQy82lJF7Q/HZB_IJP_BL_12_1_C-JS329.JV_JS329-F.jv.txt,qnXLnxCDRLyJTQy82lJF7Q,w,b,Forward,Light
27,1.00528544,-15.3974375,62.22548089000001,12.9476677,0.8,-12.0397125,-9.631770000000001,6.40016768,342.43844657,../qnXLnxCDRLyJTQy82lJF7Q/HZB_IJP_BL_12_1_C-JS329.JV_JS329-F.jv.txt,qnXLnxCDRLyJTQy82lJF7Q,w,b,Reverse,Light
28,0.84460227,-15.029825,28.85707039,4.92429258,0.5,-7.3263625,-3.66318125,30.69898618,52.3752515,../qnXLnxCDRLyJTQy82lJF7Q/HZB_IJP_BL_12_1_C-JS329.JV_JS329-F.jv.txt,qnXLnxCDRLyJTQy82lJF7Q,w,c,Forward,Light
29,0.93770286,-15.2980375,33.55547566,6.47067818,0.6,-8.0225625,-4.8135375,18.33582032,76.97879222,../qnXLnxCDRLyJTQy82lJF7Q/HZB_IJP_BL_12_1_C-JS329.JV_JS329-F.jv.txt,qnXLnxCDRLyJTQy82lJF7Q,w,c,Reverse,Light
30,0.97761215,-14.52931875,61.66134712,11.7736275,0.76,-11.5242125,-8.758401500000002,9.32962069,225.92305706,../qnXLnxCDRLyJTQy82lJF7Q/HZB_IJP_BL_12_1_C-JS329.JV_JS329-F.jv.txt,qnXLnxCDRLyJTQy82lJF7Q,w,f,Forward,Light
31,0.98388311,-14.49641875,58.50148328,11.21647903,0.7,-11.9199125,-8.34393875,8.64847498,589.64110308,../qnXLnxCDRLyJTQy82lJF7Q/HZB_IJP_BL_12_1_C-JS329.JV_JS329-F.jv.txt,qnXLnxCDRLyJTQy82lJF7Q,w,f,Reverse,Light
32,0.76559425,-14.981275,53.5556519,8.25730239,0.52,-11.81270625,-6.14260725,11.91273652,168.01745171,../qnXLnxCDRLyJTQy82lJF7Q/HZB_IJP_BL_12_1_C-JS331.JV_JS331-F.jv.txt,qnXLnxCDRLyJTQy82lJF7Q,w,a,Forward,Light
33,0.78527988,-15.04145625,54.68322988999999,8.68268316,0.54,-11.9612,-6.459048,11.71986061,252.63718255,../qnXLnxCDRLyJTQy82lJF7Q/HZB_IJP_BL_12_1_C-JS331.JV_JS331-F.jv.txt,qnXLnxCDRLyJTQy82lJF7Q,w,a,Reverse,Light
34,0.9708493,-14.13973125,62.80296312,11.58933593,0.72,-11.9740375,-8.621307,10.3623386,251.6827142,../qnXLnxCDRLyJTQy82lJF7Q/HZB_IJP_BL_12_1_C-JS331.JV_JS331-F.jv.txt,qnXLnxCDRLyJTQy82lJF7Q,w,b,Forward,Light
35,0.98146986,-13.97680625,59.17518947,10.91214209,0.68,-11.9375625,-8.1175425,8.98454535,1018.02302607,../qnXLnxCDRLyJTQy82lJF7Q/HZB_IJP_BL_12_1_C-JS331.JV_JS331-F.jv.txt,qnXLnxCDRLyJTQy82lJF7Q,w,b,Reverse,Light
36,0.99669134,-14.74840625,64.53004705,12.75126294,0.76,-12.4811375,-9.4856645,8.87473344,274.65084946,../qnXLnxCDRLyJTQy82lJF7Q/HZB_IJP_BL_12_1_C-JS331.JV_JS331-F.jv.txt,qnXLnxCDRLyJTQy82lJF7Q,w,c,Forward,Light
37,1.00166081,-14.604125,61.029875440000005,12.00118548,0.7,-12.75383125,-8.927681875,7.81729458,947.3613449,../qnXLnxCDRLyJTQy82lJF7Q/HZB_IJP_BL_12_1_C-JS331.JV_JS331-F.jv.txt,qnXLnxCDRLyJTQy82lJF7Q,w,c,Reverse,Light
38,0.96533522,-13.7867875,62.71924025,11.22089411,0.74,-11.28003125,-8.347223125000001,10.83840297,263.08644912,../qnXLnxCDRLyJTQy82lJF7Q/HZB_IJP_BL_12_1_C-JS331.JV_JS331-F.jv.txt,qnXLnxCDRLyJTQy82lJF7Q,w,d,Forward,Light
39,0.96335837,-13.66691875,59.43956258000001,10.52009191,0.66,-11.85741875,-7.825896375000001,13.13152963,719.98174332,../qnXLnxCDRLyJTQy82lJF7Q/HZB_IJP_BL_12_1_C-JS331.JV_JS331-F.jv.txt,qnXLnxCDRLyJTQy82lJF7Q,w,d,Reverse,Light
40,1.00405171,-14.7670125,66.19775124,13.19402793,0.78,-12.58338125,-9.815037375000001,7.77820166,331.77095924,../qnXLnxCDRLyJTQy82lJF7Q/HZB_IJP_BL_12_1_C-JS331.JV_JS331-F.jv.txt,qnXLnxCDRLyJTQy82lJF7Q,w,e,Forward,Light
41,1.00246911,-14.6921,62.59200063,12.39250639,0.72,-12.80386875,-9.2187855,8.17175685,918.35250668,../qnXLnxCDRLyJTQy82lJF7Q/HZB_IJP_BL_12_1_C-JS331.JV_JS331-F.jv.txt,qnXLnxCDRLyJTQy82lJF7Q,w,e,Reverse,Light
42,0.96761824,-13.39374375,64.62694122,11.25913631,0.74,-11.318475,-8.3756715,10.29124877,361.17025953,../qnXLnxCDRLyJTQy82lJF7Q/HZB_IJP_BL_12_1_C-JS331.JV_JS331-F.jv.txt,qnXLnxCDRLyJTQy82lJF7Q,w,f,Forward,Light
43,0.95062836,-13.3955125,61.48808541999999,10.52559148,0.68,-11.5146875,-7.829987500000001,15.94475541,795.73414702,../qnXLnxCDRLyJTQy82lJF7Q/HZB_IJP_BL_12_1_C-JS331.JV_JS331-F.jv.txt,qnXLnxCDRLyJTQy82lJF7Q,w,f,Reverse,Light
44,0.99459412,-13.937925,70.67121586,13.16958277,0.82,-11.94738125,-9.796852625,6.95190779,559.85782558,../qnXLnxCDRLyJTQy82lJF7Q/HZB_IJP_BL_12_1_C-JS334.JV_JS334-F.jv.txt,qnXLnxCDRLyJTQy82lJF7Q,w,a,Forward,Light
45,1.00415078,-14.052525,69.34962038,13.15475686,0.82,-11.93393125,-9.785823624999999,6.25111959,849.58019041,../qnXLnxCDRLyJTQy82lJF7Q/HZB_IJP_BL_12_1_C-JS334.JV_JS334-F.jv.txt,qnXLnxCDRLyJTQy82lJF7Q,w,a,Reverse,Light
46,0.99170358,-14.621975,63.636926790000004,12.40459403,0.76,-12.1418125,-9.2277775,8.16098772,265.37715981,../qnXLnxCDRLyJTQy82lJF7Q/HZB_IJP_BL_12_1_C-JS334.JV_JS334-F.jv.txt,qnXLnxCDRLyJTQy82lJF7Q,w,d,Forward,Light
47,0.99953479,-14.45178125,61.40701156,11.92402003,0.72,-12.31983125,-8.8702785,8.49804142,725.39416463,../qnXLnxCDRLyJTQy82lJF7Q/HZB_IJP_BL_12_1_C-JS334.JV_JS334-F.jv.txt,qnXLnxCDRLyJTQy82lJF7Q,w,d,Reverse,Light
48,0.52868262,-13.5671125,24.69245847,2.38085109,0.26,-6.81198125,-1.771115125,42.34957003,35.37136089,../qnXLnxCDRLyJTQy82lJF7Q/HZB_IJP_BL_12_1_C-JS308.JV_JS308-F.jv.txt,qnXLnxCDRLyJTQy82lJF7Q,w,e,Forward,Light
49,0.74218333,-14.48594375,30.24815638,4.37161934,0.46,-7.06966875,-3.2520476250000003,25.82938561,57.59659972,../qnXLnxCDRLyJTQy82lJF7Q/HZB_IJP_BL_12_1_C-JS308.JV_JS308-F.jv.txt,qnXLnxCDRLyJTQy82lJF7Q,w,e,Reverse,Light

File: JV_Analysis/export_cur.csv (part 2 of 2)
31,Current Density(mA/cm2)_e_Reverse_Light,../p-ca8aqwRj68OLnbt8TutA/HZB_IJP_BL_13_1_C-JS345.JV_JS345-F.jv.txt,p-ca8aqwRj68OLnbt8TutA,w,Current Density(mA/cm2),e,Reverse,Light,23.97040625,20.92920625,18.01263125,15.19178125,12.481437499999998,9.92605625,7.51824375,5.289455,3.1944431250000003,1.291581875,-0.352149375,-1.842885,-3.014774375,-4.005665,-4.745164375,-5.35986375,-5.801914375,-6.175796249999999,-6.516612499999999,-6.767068749999999,-7.0580187500000005,-7.284268749999999,-7.50559375,-7.767675,-8.007825,-8.212906249999998,-8.467793749999998,-8.671850000000001,-8.851975,-9.0422125,-9.23075625,-9.4255125,-9.59458125,-9.7558,-9.9132125,-10.06653125,-10.1814125,-10.30548125,-10.4412125,-10.59935625,-10.73641875,-10.8742375,-11.0032875,-11.2250375,-11.34735625,-11.46583125,-11.563975,-11.70754375,-11.85230625,-11.93325625,-12.05965625,-12.1716625,-12.280868750000002,-12.417037499999998,-12.547325,-12.687599999999998,-12.80308125,-12.91323125,-13.02454375,-13.1507,-13.27645625,-13.373749999999998,-13.4909125,-13.627775,-13.76266875,-13.88638125,-14.0235875,-14.16060625,-14.300049999999995,-14.443568750000004,-14.60423125
32,Voltage (V)_f_Forward_Light,../p-ca8aqwRj68OLnbt8TutA/HZB_IJP_BL_13_1_C-JS345.JV_JS345-F.jv.txt,p-ca8aqwRj68OLnbt8TutA,w,Voltage (V),f,Forward,Light,-0.2,-0.18,-0.16,-0.14,-0.12,-0.1,-0.08,-0.06,-0.04,-0.0200000000000001,-1.1102230246251563e-16,0.0199999999999998,0.0399999999999998,0.0599999999999998,0.0799999999999998,0.0999999999999998,0.1199999999999998,0.1399999999999998,0.1599999999999998,0.1799999999999997,0.1999999999999998,0.2199999999999998,0.2399999999999997,0.2599999999999997,0.2799999999999997,0.2999999999999997,0.3199999999999998,0.3399999999999997,0.3599999999999997,0.3799999999999997,0.3999999999999996,0.4199999999999996,0.4399999999999996,0.4599999999999997,0.4799999999999997,0.4999999999999996,0.5199999999999996,0.5399999999999996,0.5599999999999996,0.5799999999999996,0.5999999999999996,0.6199999999999997,0.6399999999999997,0.6599999999999995,0.6799999999999995,0.6999999999999995,0.7199999999999995,0.7399999999999995,0.7599999999999996,0.7799999999999996,0.7999999999999996,0.8199999999999996,0.8399999999999996,0.8599999999999994,0.8799999999999994,0.8999999999999995,0.9199999999999996,0.9399999999999996,0.9599999999999996,0.9799999999999996,0.9999999999999992,1.0199999999999994,1.0399999999999994,1.0599999999999994,1.0799999999999994,1.0999999999999994,1.1199999999999994,1.1399999999999997,1.1599999999999997,1.1799999999999993,1.1999999999999993
33,Current Density(mA/cm2)_f_Forward_Light,../p-ca8aqwRj68OLnbt8TutA/HZB_IJP_BL_13_1_C-JS345.JV_JS345-F.jv.txt,p-ca8aqwRj68OLnbt8TutA,w,Current Density(mA/cm2),f,Forward,Light,-16.8521875,-16.2443375,-15.799712499999998,-15.43843125,-15.08066875,-14.734487499999998,-14.38416875,-14.073025,-13.761718749999998,-13.45161875,-13.15524375,-12.8588125,-12.56155,-12.263175,-12.001575,-11.70390625,-11.42733125,-11.15136875,-10.88835,-10.60736875,-10.3126125,-10.0535125,-9.7833375,-9.52885,-9.23760625,-9.0113625,-8.704906249999999,-8.45711875,-8.163912499999999,-7.9074375,-7.660056249999999,-7.401000000000001,-7.12153125,-6.875375,-6.614175,-6.332762499999999,-6.065015,-5.7877237500000005,-5.48308,-5.13601875,-4.81867,-4.4403225,-4.130376875,-3.814784375,-3.485458125,-3.1254418750000004,-2.799173125,-2.42753625,-2.15424,-1.847710625,-1.586160625,-1.12591875,-0.773254375,-0.4799918125,-0.0968734374999999,0.4021985,0.8231525,1.320213125,2.052938125,3.01552,4.0131587500000006,5.406634375,7.140474999999999,9.12790625,11.5065625,14.031300000000002,16.850074999999997,19.955,23.25514375,26.7003375,30.245
34,Voltage (V)_f_Reverse_Light,../p-ca8aqwRj68OLnbt8TutA/HZB_IJP_BL_13_1_C-JS345.JV_JS345-F.jv.txt,p-ca8aqwRj68OLnbt8TutA,w,Voltage (V),f,Reverse,Light,1.2,1.18,1.16,1.14,1.12,1.1,1.0799999999999998,1.0599999999999998,1.0399999999999998,1.0199999999999998,0.9999999999999998,0.9799999999999998,0.9599999999999996,0.9399999999999996,0.9199999999999996,0.8999999999999997,0.8799999999999997,0.8599999999999997,0.8399999999999996,0.8199999999999996,0.7999999999999996,0.7799999999999996,0.7599999999999996,0.7399999999999995,0.7199999999999995,0.6999999999999995,0.6799999999999995,0.6599999999999995,0.6399999999999995,0.6199999999999994,0.5999999999999994,0.5799999999999994,0.5599999999999994,0.5399999999999994,0.5199999999999994,0.4999999999999993,0.4799999999999993,0.4599999999999993,0.4399999999999993,0.4199999999999992,0.3999999999999992,0.3799999999999992,0.3599999999999992,0.3399999999999992,0.3199999999999992,0.2999999999999991,0.2799999999999991,0.2599999999999991,0.2399999999999991,0.219999999999999,0.199999999999999,0.179999999999999,0.159999999999999,0.139999999999999,0.119999999999999,0.0999999999999989,0.0799999999999989,0.0599999999999989,0.0399999999999989,0.0199999999999989,-1.1102230246251563e-15,-0.0200000000000011,-0.0400000000000011,-0.0600000000000011,-0.0800000000000011,-0.1000000000000012,-0.1200000000000012,-0.1400000000000012,-0.1600000000000012,-0.1800000000000012,-0.2000000000000013
35,Current Density(mA/cm2)_f_Reverse_Light,../p-ca8aqwRj68OLnbt8TutA/HZB_IJP_BL_13_1_C-JS345.JV_JS345-F.jv.txt,p-ca8aqwRj68OLnbt8TutA,w,Current Density(mA/cm2),f,Reverse,Light,30.156950000000005,26.29385625,22.64299375,19.17623125,15.82105,12.684918749999998,9.8363875,7.20950625,4.916395624999999,2.830698125,1.1342575,-0.246927375,-1.3114718749999998,-2.1564325,-2.74584625,-3.347175,-3.7353175,-4.20925,-4.54417,-4.836658125,-5.157428125,-5.4236812500000005,-5.751984375,-6.02479,-6.280493750000001,-6.432774999999999,-6.70580625,-6.964637499999999,-7.21640625,-7.477825,-7.7142125,-7.9680125,-8.14183125,-8.37424375,-8.52409375,-8.7551875,-8.933512499999999,-9.128481249999998,-9.3180875,-9.48233125,-9.68035,-9.83795625,-9.9880875,-10.1814,-10.36425,-10.519875,-10.6825125,-10.843125,-11.0198125,-11.1679875,-11.34054375,-11.5191125,-11.67988125,-11.8462375,-12.02115,-12.1879875,-12.37359375,-12.55856875,-12.7293625,-12.91355,-13.11886875,-13.31436875,-13.49608125,-13.70013125,-13.920331249999998,-14.13754375,-14.34983125,-14.57834375,-14.81405,-15.0563125,-15.28280625
36,Voltage (V)_a_Forward_Light,../p-ca8aqwRj68OLnbt8TutA/HZB_IJP_BL_13_1_C-VP151.JV_VP151-F.jv.txt,p-ca8aqwRj68OLnbt8TutA,w,Voltage (V),a,Forward,Light,-0.2,-0.18,-0.16,-0.14,-0.12,-0.1,-0.08,-0.06,-0.04,-0.0200000000000001,-1.1102230246251563e-16,0.0199999999999998,0.0399999999999998,0.0599999999999998,0.0799999999999998,0.0999999999999998,0.1199999999999998,0.1399999999999998,0.1599999999999998,0.1799999999999997,0.1999999999999998,0.2199999999999998,0.2399999999999997,0.2599999999999997,0.2799999999999997,0.2999999999999997,0.3199999999999998,0.3399999999999997,0.3599999999999997,0.3799999999999997,0.3999999999999996,0.4199999999999996,0.4399999999999996,0.4599999999999997,0.4799999999999997,0.4999999999999996,0.5199999999999996,0.5399999999999996,0.5599999999999996,0.5799999999999996,0.5999999999999996,0.6199999999999997,0.6399999999999997,0.6599999999999995,0.6799999999999995,0.6999999999999995,0.7199999999999995,0.7399999999999995,0.7599999999999996,0.7799999999999996,0.7999999999999996,0.8199999999999996,0.8399999999999996,0.8599999999999994,0.8799999999999994,0.8999999999999995,0.9199999999999996,0.9399999999999996,0.9599999999999996,0.9799999999999996,0.9999999999999992,1.0199999999999994,1.0399999999999994,1.0599999999999994,1.0799999999999994,1.0999999999999994,1.1199999999999994,1.1399999999999997,1.1599999999999997,1.1799999999999993,1.1999999999999993
37,Current Density(mA/cm2)_a_Forward_Light,../p-ca8aqwRj68OLnbt8TutA/HZB_IJP_BL_13_1_C-VP151.JV_VP151-F.jv.txt,p-ca8aqwRj68OLnbt8TutA,w,Current Density(mA/cm2),a,Forward,Light,-15.24009375,-14.8434375,-14.69420625,-14.576568749999998,-14.510893749999996,-14.4408,-14.3830875,-14.3359125,-14.2784375,-14.25163125,-14.20455,-14.168231249999998,-14.1386,-14.0903625,-14.08420625,-14.04235625,-14.010062499999998,-13.9893125,-13.952062499999998,-13.939418749999998,-13.908981249999998,-13.884537500000002,-13.85805,-13.8304125,-13.80866875,-13.77275625,-13.7409,-13.7205625,-13.67520625,-13.65275625,-13.60545625,-13.56525625,-13.52648125,-13.465300000000004,-13.42590625,-13.37078125,-13.306537499999996,-13.26424375,-13.188787499999998,-13.13888125,-13.080075,-13.00964375,-12.95676875,-12.87759375,-12.8188875,-12.76666875,-12.6869125,-12.60851875,-12.5095,-12.38870625,-12.2053,-11.93258125,-11.5391125,-10.9371,-10.069399999999998,-8.8653625,-7.281775,-5.313933124999999,-2.965565,-0.280505375,2.713318125,5.978193125,9.47018125,13.173537500000002,17.0455,21.08816875,25.26764375,29.5774875,34.00003125,38.52408125,43.1544
38,Voltage (V)_a_Reverse_Light,../p-ca8aqwRj68OLnbt8TutA/HZB_IJP_BL_13_1_C-VP151.JV_VP151-F.jv.txt,p-ca8aqwRj68OLnbt8TutA,w,Voltage (V),a,Reverse,Light,1.2,1.18,1.16,1.14,1.12,1.1,1.0799999999999998,1.0599999999999998,1.0399999999999998,1.0199999999999998,0.9999999999999998,0.9799999999999998,0.9599999999999996,0.9399999999999996,0.9199999999999996,0.8999999999999997,0.8799999999999997,0.8599999999999997,0.8399999999999996,0.8199999999999996,0.7999999999999996,0.7799999999999996,0.7599999999999996,0.7399999999999995,0.7199999999999995,0.6999999999999995,0.6799999999999995,0.6599999999999995,0.6399999999999995,0.6199999999999994,0.5999999999999994,0.5799999999999994,0.5599999999999994,0.5399999999999994,0.5199999999999994,0.4999999999999993,0.4799999999999993,0.4599999999999993,0.4399999999999993,0.4199999999999992,0.3999999999999992,0.3799999999999992,0.3599999999999992,0.3399999999999992,0.3199999999999992,0.2999999999999991,0.2799999999999991,0.2599999999999991,0.2399999999999991,0.219999999999999,0.199999999999999,0.179999999999999,0.159999999999999,0.139999999999999,0.119999999999999,0.0999999999999989,0.0799999999999989,0.0599999999999989,0.0399999999999989,0.0199999999999989,-1.1102230246251563e-15,-0.0200000000000011,-0.0400000000000011,-0.0600000000000011,-0.0800000000000011,-0.1000000000000012,-0.1200000000000012,-0.1400000000000012,-0.1600000000000012,-0.1800000000000012,-0.2000000000000013
39,Current Density(mA/cm2)_a_Reverse_Light,../p-ca8aqwRj68OLnbt8TutA/HZB_IJP_BL_13_1_C-VP151.JV_VP151-F.jv.txt,p-ca8aqwRj68OLnbt8TutA,w,Current Density(mA/cm2),a,Reverse,Light,42.8779875,37.75338125,32.818625,28.0464,23.44053125,19.02155625,14.7849875,10.7689125,6.98195625,3.45623625,0.2207333124999999,-2.687718125,-5.2377125,-7.400606249999999,-9.15435,-10.50135625,-11.47838125,-12.14964375,-12.57535625,-12.8416375,-12.99861875,-13.1075375,-13.18483125,-13.232368749999996,-13.28505,-13.31425,-13.3506375,-13.40400625,-13.43588125,-13.47668125,-13.52395625,-13.54240625,-13.58596875,-13.62140625,-13.64975625,-13.679243749999998,-13.69838125,-13.71674375,-13.74381875,-13.75215,-13.77475,-13.79475625,-13.809518750000002,-13.820449999999996,-13.83966875,-13.85765,-13.85986875,-13.88336875,-13.89778125,-13.90428125,-13.9137375,-13.93031875,-13.93365,-13.950343750000002,-13.96024375,-13.9610125,-13.9745625,-13.98795625,-13.98269375,-13.997875,-13.99900625,-14.0235875,-14.02164375,-14.03745625,-14.05956875,-14.070662499999996,-14.068024999999995,-14.09,-14.09613125,-14.116775,-14.11220625
40,Voltage (V)_b_Forward_Light,../p-ca8aqwRj68OLnbt8TutA/HZB_IJP_BL_13_1_C-VP151.JV_VP151-F.jv.txt,p-ca8aqwRj68OLnbt8TutA,w,Voltage (V),b,Forward,Light,-0.2,-0.18,-0.16,-0.14,-0.12,-0.1,-0.08,-0.06,-0.04,-0.0200000000000001,-1.1102230246251563e-16,0.0199999999999998,0.0399999999999998,0.0599999999999998,0.0799999999999998,0.0999999999999998,0.1199999999999998,0.1399999999999998,0.1599999999999998,0.1799999999999997,0.1999999999999998,0.2199999999999998,0.2399999999999997,0.2599999999999997,0.2799999999999997,0.2999999999999997,0.3199999999999998,0.3399999999999997,0.3599999999999997,0.3799999999999997,0.3999999999999996,0.4199999999999996,0.4399999999999996,0.4599999999999997,0.4799999999999997,0.4999999999999996,0.5199999999999996,0.5399999999999996,0.5599999999999996,0.5799999999999996,0.5999999999999996,0.6199999999999997,0.6399999999999997,0.6599999999999995,0.6799999999999995,0.6999999999999995,0.7199999999999995,0.7399999999999995,0.7599999999999996,0.7799999999999996,0.7999999999999996,0.8199999999999996,0.8399999999999996,0.8599999999999994,0.8799999999999994,0.8999999999999995,0.9199999999999996,0.9399999999999996,0.9599999999999996,0.9799999999999996,0.9999999999999992,1.0199999999999994,1.0399999999999994,1.0599999999999994,1.0799999999999994,1.0999999999999994,1.1199999999999994,1.1399999999999997,1.1599999999999997,1.1799999999999993,1.1999999999999993
41,Current Density(mA/cm2)_b_Forward_Light,../p-ca8aqwRj68OLnbt8TutA/HZB_IJP_BL_13_1_C-VP151.JV_VP151-F.jv.txt,p-ca8aqwRj68OLnbt8TutA,w,Current Density(mA/cm2),b,Forward,Light,-16.153737500000002,-15.703599999999998,-15.5186875,-15.402375,-15.3075,-15.24755625,-15.1781375,-15.11875,-15.064912499999998,-15.032025,-14.9832125,-14.953049999999998,-14.91565625,-14.875775,-14.83740625,-14.8052875,-14.756631249999998,-14.723075,-14.685143749999998,-14.6315,-14.598543749999996,-14.5674375,-14.5298375,-14.488425,-14.444118749999998,-14.391125,-14.361668749999998,-14.34245625,-14.31205,-14.258312499999995,-14.23241875,-14.1969125,-14.15540625,-14.1039,-14.05091875,-14.003331249999995,-13.921568750000002,-13.8577,-13.787868749999998,-13.702024999999995,-13.622575,-13.534,-13.48086875,-13.397937499999998,-13.319406249999998,-13.214681250000002,-13.150206249999998,-13.06255,-12.977,-12.851712499999998,-12.731925000000002,-12.571256249999998,-12.3913875,-12.1087125,-11.67959375,-11.05604375,-10.0519625,-8.679287500000001,-6.8521125000000005,-4.56594375,-1.84577,1.2929387499999998,4.78003375,8.574562499999999,12.6327625,16.91984375,21.3908875,26.0484375,30.8484125,35.7790875,40.83973749999999
42,Voltage (V)_b_Reverse_Light,../p-ca8aqwRj68OLnbt8TutA/HZB_IJP_BL_13_1_C-VP151.JV_VP151-F.jv.txt,p-ca8aqwRj68OLnbt8TutA,w,Voltage (V),b,Reverse,Light,1.2,1.18,1.16,1.14,1.12,1.1,1.0799999999999998,1.0599999999999998,1.0399999999999998,1.0199999999999998,0.9999999999999998,0.9799999999999998,0.9599999999999996,0.9399999999999996,0.9199999999999996,0.8999999999999997,0.8799999999999997,0.8599999999999997,0.8399999999999996,0.8199999999999996,0.7999999999999996,0.7799999999999996,0.7599999999999996,0.7399999999999995,0.7199999999999995,0.6999999999999995,0.6799999999999995,0.6599999999999995,0.6399999999999995,0.6199999999999994,0.5999999999999994,0.5799999999999994,0.5599999999999994,0.5399999999999994,0.5199999999999994,0.4999999999999993,0.4799999999999993,0.4599999999999993,0.4399999999999993,0.4199999999999992,0.3999999999999992,0.3799999999999992,0.3599999999999992,0.3399999999999992,0.3199999999999992,0.2999999999999991,0.2799999999999991,0.2599999999999991,0.2399999999999991,0.219999999999999,0.199999999999999,0.179999999999999,0.159999999999999,0.139999999999999,0.119999999999999,0.0999999999999989,0.0799999999999989,0.0599999999999989,0.0399999999999989,0.0199999999999989,-1.1102230246251563e-15,-0.0200000000000011,-0.0400000000000011,-0.0600000000000011,-0.0800000000000011,-0.1000000000000012,-0.1200000000000012,-0.1400000000000012,-0.1600000000000012,-0.1800000000000012,-0.2000000000000013
43,Current Density(mA/cm2)_b_Reverse_Light,../p-ca8aqwRj68OLnbt8TutA/HZB_IJP_BL_13_1_C-VP151.JV_VP151-F.jv.txt,p-ca8aqwRj68OLnbt8TutA,w,Current Density(mA/cm2),b,Reverse,Light,40.75061875,35.542375,30.50630625,25.62874375,20.93055,16.413112499999997,12.1095,8.050743749999999,4.261034375,0.780265,-2.354826875,-5.090585625,-7.40183125,-9.275525000000002,-10.6942375,-11.73626875,-12.422575,-12.819599999999998,-13.1216625,-13.30505625,-13.41789375,-13.51153125,-13.57035,-13.65583125,-13.710362499999995,-13.754875,-13.82051875,-13.878856249999998,-13.92086875,-13.96193125,-14.01439375,-14.0544625,-14.112931250000004,-14.159,-14.191499999999998,-14.23745,-14.27255625,-14.29341875,-14.329631249999998,-14.349675,-14.370393750000002,-14.417593749999998,-14.45421875,-14.47109375,-14.491699999999998,-14.5276125,-14.53271875,-14.5608875,-14.602625,-14.619162499999998,-14.639406249999997,-14.6678375,-14.68890625,-14.69974375,-14.73034375,-14.7611125,-14.78981875,-14.7934625,-14.827693749999998,-14.8523125,-14.865643750000002,-14.883043750000002,-14.89583125,-14.920175,-14.957356249999998,-14.98798125,-15.03475625,-15.05839375,-15.076181249999998,-15.11370625,-15.151125
44,Voltage (V)_c_Forward_Light,../p-ca8aqwRj68OLnbt8TutA/HZB_IJP_BL_13_1_C-VP151.JV_VP151-F.jv.txt,p-ca8aqwRj68OLnbt8TutA,w,Voltage (V),c,Forward,Light,-0.2,-0.18,-0.16,-0.14,-0.12,-0.1,-0.08,-0.06,-0.04,-0.0200000000000001,-1.1102230246251563e-16,0.0199999999999998,0.0399999999999998,0.0599999999999998,0.0799999999999998,0.0999999999999998,0.1199999999999998,0.1399999999999998,0.1599999999999998,0.1799999999999997,0.1999999999999998,0.2199999999999998,0.2399999999999997,0.2599999999999997,0.2799999999999997,0.2999999999999997,0.3199999999999998,0.3399999999999997,0.3599999999999997,0.3799999999999997,0.3999999999999996,0.4199999999999996,0.4399999999999996,0.4599999999999997,0.4799999999999997,0.4999999999999996,0.5199999999999996,0.5399999999999996,0.5599999999999996,0.5799999999999996,0.5999999999999996,0.6199999999999997,0.6399999999999997,0.6599999999999995,0.6799999999999995,0.6999999999999995,0.7199999999999995,0.7399999999999995,0.7599999999999996,0.7799999999999996,0.7999999999999996,0.8199999999999996,0.8399999999999996,0.8599999999999994,0.8799999999999994,0.8999999999999995,0.9199999999999996,0.9399999999999996,0.9599999999999996,0.9799999999999996,0.9999999999999992,1.0199999999999994,1.0399999999999994,1.0599999999999994,1.0799999999999994,1.0999999999999994,1.1199999999999994,1.1399999999999997,1.1599999999999997,1.1799999999999993,1.1999999999999993
45,Current Density(mA/cm2)_c_Forward_Light,../p-ca8aqwRj68OLnbt8TutA/HZB_IJP_BL_13_1_C-VP151.JV_VP151-F.jv.txt,p-ca8aqwRj68OLnbt8TutA,w,Current Density(mA/cm2),c,Forward,Light,-28.00044375,-26.175537499999997,-24.36410625,-22.56509375,-20.7581,-18.97165,-17.168,-15.372575,-13.591175,-11.8043625,-10.016625,-8.228925,-6.45453125,-4.683526875,-2.906035625,-1.14203875,0.6238018125,2.385891875,4.151940625,5.855364375,7.629843749999999,9.30004375,10.925475,12.6228125,14.126962499999998,15.60104375,17.067375,18.2145375,19.0827625,19.8199875,19.75991875,19.56948125,18.7187625,16.909037499999997,15.039599999999997,13.6067875,12.35525,10.9961875,10.41366875,9.7193,9.82083125,11.18455,13.34408125,12.875168749999998,13.7012375,18.93838125,46.973575,44.9411875,44.1230125,48.39180625,48.79060625,56.5932875,59.91079375,58.99050625,56.85973750000001,65.2806875,74.0081875,92.6418125,103.5490625,111.3845,117.418875,121.03518750000002,124.9925,129.3473125,133.4498125,56.70264374999999,22.2701375,25.99681875,29.92161875,34.4038,38.91643125
46,Voltage (V)_c_Reverse_Light,../p-ca8aqwRj68OLnbt8TutA/HZB_IJP_BL_13_1_C-VP151.JV_VP151-F.jv.txt,p-ca8aqwRj68OLnbt8TutA,w,Voltage (V),c,Reverse,Light,1.2,1.18,1.16,1.14,1.12,1.1,1.0799999999999998,1.0599999999999998,1.0399999999999998,1.0199999999999998,0.9999999999999998,0.9799999999999998,0.9599999999999996,0.9399999999999996,0.9199999999999996,0.8999999999999997,0.8799999999999997,0.8599999999999997,0.8399999999999996,0.8199999999999996,0.7999999999999996,0.7799999999999996,0.7599999999999996,0.7399999999999995,0.7199999999999995,0.6999999999999995,0.6799999999999995,0.6599999999999995,0.6399999999999995,0.6199999999999994,0.5999999999999994,0.5799999999999994,0.5599999999999994,0.5399999999999994,0.5199999999999994,0.4999999999999993,0.4799999999999993,0.4599999999999993,0.4399999999999993,0.4199999999999992,0.3999999999999992,0.3799999999999992,0.3599999999999992,0.3399999999999992,0.3199999999999992,0.2999999999999991,0.2799999999999991,0.2599999999999991,0.2399999999999991,0.219999999999999,0.199999999999999,0.179999999999999,0.159999999999999,0.139999999999999,0.119999999999999,0.0999999999999989,0.0799999999999989,0.0599999999999989,0.0399999999999989,0.0199999999999989,-1.1102230246251563e-15,-0.0200000000000011,-0.0400000000000011,-0.0600000000000011,-0.0800000000000011,-0.1000000000000012,-0.1200000000000012,-0.1400000000000012,-0.1600000000000012,-0.1800000000000012,-0.2000000000000013
47,Current Density(mA/cm2)_c_Reverse_Light,../p-ca8aqwRj68OLnbt8TutA/HZB_IJP_BL_13_1_C-VP151.JV_VP151-F.jv.txt,p-ca8aqwRj68OLnbt8TutA,w,Current Density(mA/cm2),c,Reverse,Light,38.42421875,33.960593749999994,29.696375000000003,25.5859625,21.58891875,17.81953125,14.3274125,11.09373125,8.183724999999999,5.45377375,3.04973375,1.063355625,-0.562627125,-1.886195625,-2.749629375,-3.43151125,-3.9613175,-4.482361249999999,-4.8754437500000005,-5.210476875,-5.56246625,-5.865304999999999,-6.164586250000001,-6.42289375,-6.68729375,-7.01103125,-7.25155,-7.51699375,-7.782175,-8.068887499999999,-8.28831875,-8.56029375,-8.792512499999999,-9.00436875,-9.24414375,-9.43100625,-9.64176875,-9.84265,-10.0567375,-10.2421,-10.427875,-10.6051125,-10.80148125,-10.96204375,-11.15215625,-11.32675,-11.48705625,-11.68791875,-11.8532125,-12.015831249999998,-12.198025,-12.3556875,-12.52165625,-12.6922125,-12.857593749999998,-13.02880625,-13.192543750000002,-13.344775,-13.524731250000002,-13.67513125,-13.86501875,-14.02540625,-14.19969375,-14.37129375,-14.552675,-14.747481250000002,-14.95435,-15.1587,-15.368125,-15.5956375,-15.840437500000002
48,Voltage (V)_d_Forward_Light,../p-ca8aqwRj68OLnbt8TutA/HZB_IJP_BL_13_1_C-VP151.JV_VP151-F.jv.txt,p-ca8aqwRj68OLnbt8TutA,w,Voltage (V),d,Forward,Light,-0.2,-0.18,-0.16,-0.14,-0.12,-0.1,-0.08,-0.06,-0.04,-0.0200000000000001,-1.1102230246251563e-16,0.0199999999999998,0.0399999999999998,0.0599999999999998,0.0799999999999998,0.0999999999999998,0.1199999999999998,0.1399999999999998,0.1599999999999998,0.1799999999999997,0.1999999999999998,0.2199999999999998,0.2399999999999997,0.2599999999999997,0.2799999999999997,0.2999999999999997,0.3199999999999998,0.3399999999999997,0.3599999999999997,0.3799999999999997,0.3999999999999996,0.4199999999999996,0.4399999999999996,0.4599999999999997,0.4799999999999997,0.4999999999999996,0.5199999999999996,0.5399999999999996,0.5599999999999996,0.5799999999999996,0.5999999999999996,0.6199999999999997,0.6399999999999997,0.6599999999999995,0.6799999999999995,0.6999999999999995,0.7199999999999995,0.7399999999999995,0.7599999999999996,0.7799999999999996,0.7999999999999996,0.8199999999999996,0.8399999999999996,0.8599999999999994,0.8799999999999994,0.8999999999999995,0.9199999999999996,0.9399999999999996,0.9599999999999996,0.9799999999999996,0.9999999999999992,1.0199999999999994,1.0399999999999994,1.0599999999999994,1.0799999999999994,1.0999999999999994,1.1199999999999994,1.1399999999999997,1.1599999999999997,1.1799999999999993,1.1999999999999993
49,Current Density(mA/cm2)_d_Forward_Light,../p-ca8aqwRj68OLnbt8TutA/HZB_IJP_BL_13_1_C-VP151.JV_VP151-F.jv.txt,p-ca8aqwRj68OLnbt8TutA,w,Current Density(mA/cm2),d,Forward,Light,-15.6853125,-15.287406249999998,-15.1168875,-15.016912500000002,-14.93351875,-14.871225,-14.8249125,-14.78628125,-14.7553875,-14.71395,-14.690606249999998,-14.664325,-14.633462499999998,-14.610181249999998,-14.5971375,-14.5651375,-14.551206250000002,-14.51653125,-14.48648125,-14.480481250000002,-14.4484875,-14.427325,-14.41079375,-14.393662499999998,-14.36263125,-14.35226875,-14.327275,-14.3010875,-14.2708875,-14.25121875,-14.2281125,-14.19244375,-14.167225,-14.1355125,-14.09948125,-14.046324999999998,-14.00930625,-13.96185,-13.903875,-13.8323,-13.72461875,-13.69361875,-13.63121875,-13.55398125,-13.47365625,-13.3913125,-13.309281249999998,-13.24475625,-13.160212499999998,-13.0631125,-12.9600375,-12.854312499999995,-12.72440625,-12.544568750000002,-12.297475,-11.91195,-11.3457125,-10.430125,-9.133831249999998,-7.358725000000001,-5.08975375,-2.324668125,0.87880625,4.488859375,8.4442875,12.7039875,17.220212500000002,21.9698625,26.91268125,32.02894375,37.3053
50,Voltage (V)_d_Reverse_Light,../p-ca8aqwRj68OLnbt8TutA/HZB_IJP_BL_13_1_C-VP151.JV_VP151-F.jv.txt,p-ca8aqwRj68OLnbt8TutA,w,Voltage (V),d,Reverse,Light,1.2,1.18,1.16,1.14,1.12,1.1,1.0799999999999998,1.0599999999999998,1.0399999999999998,1.0199999999999998,0.9999999999999998,0.9799999999999998,0.9599999999999996,0.9399999999999996,0.9199999999999996,0.8999999999999997,0.8799999999999997,0.8599999999999997,0.8399999999999996,0.8199999999999996,0.7999999999999996,0.7799999999999996,0.7599999999999996,0.7399999999999995,0.7199999999999995,0.6999999999999995,0.6799999999999995,0.6599999999999995,0.6399999999999995,0.6199999999999994,0.5999999999999994,0.5799999999999994,0.5599999999999994,0.5399999999999994,0.5199999999999994,0.4999999999999993,0.4799999999999993,0.4599999999999993,0.4399999999999993,0.4199999999999992,0.3999999999999992,0.3799999999999992,0.3599999999999992,0.3399999999999992,0.3199999999999992,0.2999999999999991,0.2799999999999991,0.2599999999999991,0.2399999999999991,0.219999999999999,0.199999999999999,0.179999999999999,0.159999999999999,0.139999999999999,0.119999999999999,0.0999999999999989,0.0799999999999989,0.0599999999999989,0.0399999999999989,0.0199999999999989,-1.1102230246251563e-15,-0.0200000000000011,-0.0400000000000011,-0.0600000000000011,-0.0800000000000011,-0.1000000000000012,-0.1200000000000012,-0.1400000000000012,-0.1600000000000012,-0.1800000000000012,-0.2000000000000013
51,Current Density(mA/cm2)_d_Reverse_Light,../p-ca8aqwRj68OLnbt8TutA/HZB_IJP_BL_13_1_C-VP151.JV_VP151-F.jv.txt,p-ca8aqwRj68OLnbt8TutA,w,Current Density(mA/cm2),d,Reverse,Light,37.2937625,32.000381250000004,26.8695875,21.92133125,17.17585,12.669999999999998,8.4196875,4.470026875,0.8489506249999998,-2.3827525,-5.2000725,-7.554662499999999,-9.4375,-10.8463875,-11.81395625,-12.476625,-12.8736375,-13.1123125,-13.27204375,-13.37553125,-13.468518750000005,-13.5286375,-13.60303125,-13.649125,-13.706975000000002,-13.75034375,-13.8027125,-13.842775,-13.9114875,-13.94854375,-14.0053375,-14.03246875,-14.07828125,-14.10009375,-14.1330125,-14.150575000000002,-14.1805,-14.20356875,-14.23239375,-14.24083125,-14.25890625,-14.28275,-14.2949375,-14.313087499999998,-14.322575,-14.34649375,-14.3512,-14.3693,-14.36869375,-14.4024625,-14.395556249999998,-14.40719375,-14.4265375,-14.430925,-14.4555,-14.459231249999998,-14.47109375,-14.48460625,-14.49271875,-14.49763125,-14.50751875,-14.506068749999995,-14.51619375,-14.53314375,-14.548974999999997,-14.55351875,-14.57648125,-14.58163125,-14.60170625,-14.611275,-14.633975
52,Voltage (V)_e_Forward_Light,../p-ca8aqwRj68OLnbt8TutA/HZB_IJP_BL_13_1_C-VP151.JV_VP151-F.jv.txt,p-ca8aqwRj68OLnbt8TutA,w,Voltage (V),e,Forward,Light,-0.2,-0.18,-0.16,-0.14,-0.12,-0.1,-0.08,-0.06,-0.04,-0.0200000000000001,-1.1102230246251563e-16,0.0199999999999998,0.0399999999999998,0.0599999999999998,0.0799999999999998,0.0999999999999998,0.1199999999999998,0.1399999999999998,0.1599999999999998,0.1799999999999997,0.1999999999999998,0.2199999999999998,0.2399999999999997,0.2599999999999997,0.2799999999999997,0.2999999999999997,0.3199999999999998,0.3399999999999997,0.3599999999999997,0.3799999999999997,0.3999999999999996,0.4199999999999996,0.4399999999999996,0.4599999999999997,0.4799999999999997,0.4999999999999996,0.5199999999999996,0.5399999999999996,0.5599999999999996,0.5799999999999996,0.5999999999999996,0.6199999999999997,0.6399999999999997,0.6599999999999995,0.6799999999999995,0.6999999999999995,0.7199999999999995,0.7399999999999995,0.7599999999999996,0.7799999999999996,0.7999999999999996,0.8199999999999996,0.8399999999999996,0.8599999999999994,0.8799999999999994,0.8999999999999995,0.9199999999999996,0.9399999999999996,0.9599999999999996,0.9799999999999996,0.9999999999999992,1.0199999999999994,1.0399999999999994,1.0599999999999994,1.0799999999999994,1.0999999999999994,1.1199999999999994,1.1399999999999997,1.1599999999999997,1.1799999999999993,1.1999999999999993
53,Current Density(mA/cm2)_e_Forward_Light,../p-ca8aqwRj68OLnbt8TutA/HZB_IJP_BL_13_1_C-VP151.JV_VP151-F.jv.txt,p-ca8aqwRj68OLnbt8TutA,w,Current Density(mA/cm2),e,Forward,Light,-15.74068125,-15.198375,-14.9419125,-14.816531249999995,-14.736012499999998,-14.667812500000002,-14.59554375,-14.55503125,-14.500056250000002,-14.45096875,-14.418525,-14.37119375,-14.349875,-14.30483125,-14.2719875,-14.24826875,-14.20630625,-14.176943749999998,-14.1484375,-14.12371875,-14.0846875,-14.060362499999998,-14.04195625,-14.000174999999995,-13.969775,-13.9468875,-13.9146125,-13.867299999999998,-13.83466875,-13.80156875,-13.75769375,-13.70116875,-13.672406250000002,-13.614399999999998,-13.5477625,-13.4979375,-13.43639375,-13.353025,-13.283606249999998,-13.182425,-13.1035625,-12.9870125,-12.883175,-12.747825,-12.627387499999998,-12.4696625,-12.32610625,-12.16064375,-11.9701625,-11.777925,-11.55546875,-11.315049999999998,-11.0405,-10.7370875,-10.36616875,-9.9652,-9.446049999999998,-8.8003125,-7.9491625,-6.87996875,-5.480659375,-3.7272825,-1.61648125,0.88174375,3.72189625,6.901675,10.358406249999998,14.0786875,18.02070625,22.1694,26.50470625
54,Voltage (V)_e_Reverse_Light,../p-ca8aqwRj68OLnbt8TutA/HZB_IJP_BL_13_1_C-VP151.JV_VP151-F.jv.txt,p-ca8aqwRj68OLnbt8TutA,w,Voltage (V),e,Reverse,Light,1.2,1.18,1.16,1.14,1.12,1.1,1.0799999999999998,1.0599999999999998,1.0399999999999998,1.0199999999999998,0.9999999999999998,0.9799999999999998,0.9599999999999996,0.9399999999999996,0.9199999999999996,0.8999999999999997,0.8799999999999997,0.8599999999999997,0.8399999999999996,0.8199999999999996,0.7999999999999996,0.7799999999999996,0.7599999999999996,0.7399999999999995,0.7199999999999995,0.6999999999999995,0.6799999999999995,0.6599999999999995,0.6399999999999995,0.6199999999999994,0.5999999999999994,0.5799999999999994,0.5599999999999994,0.5399999999999994,0.5199999999999994,0.4999999999999993,0.4799999999999993,0.4599999999999993,0.4399999999999993,0.4199999999999992,0.3999999999999992,0.3799999999999992,0.3599999999999992,0.3399999999999992,0.3199999999999992,0.2999999999999991,0.2799999999999991,0.2599999999999991,0.2399999999999991,0.219999999999999,0.199999999999999,0.179999999999999,0.159999999999999,0.139999999999999,0.119999999999999,0.0999999999999989,0.0799999999999989,0.0599999999999989,0.0399999999999989,0.0199999999999989,-1.1102230246251563e-15,-0.0200000000000011,-0.0400000000000011,-0.0600000000000011,-0.0800000000000011,-0.1000000000000012,-0.1200000000000012,-0.1400000000000012,-0.1600000000000012,-0.1800000000000012,-0.2000000000000013
55,Current Density(mA/cm2)_e_Reverse_Light,../p-ca8aqwRj68OLnbt8TutA/HZB_IJP_BL_13_1_C-VP151.JV_VP151-F.jv.txt,p-ca8aqwRj68OLnbt8TutA,w,Current Density(mA/cm2),e,Reverse,Light,26.5183375,22.187275,18.02181875,14.038925,10.25484375,6.709087499999999,3.4052125,0.4013573124999999,-2.285691875,-4.6068,-6.55816875,-8.124331250000001,-9.32499375,-10.17984375,-10.7753375,-11.21976875,-11.554025,-11.82325625,-12.03585625,-12.213299999999998,-12.4059,-12.5621875,-12.7143125,-12.85998125,-12.9748375,-13.081575,-13.179987499999998,-13.27019375,-13.359481249999998,-13.4461,-13.49204375,-13.5636125,-13.60763125,-13.649381249999998,-13.692825,-13.72306875,-13.7642125,-13.78043125,-13.8160125,-13.824387499999998,-13.854275,-13.874699999999995,-13.874468749999998,-13.910368750000002,-13.92965625,-13.9273625,-13.954375,-13.9743875,-13.99511875,-14.00103125,-14.01795,-14.035175,-14.04499375,-14.075074999999998,-14.0900625,-14.09268125,-14.1194125,-14.122749999999998,-14.131906249999998,-14.15320625,-14.1563875,-14.1783625,-14.19009375,-14.20563125,-14.22191875,-14.23691875,-14.24289375,-14.268150000000002,-14.2876875,-14.29230625,-14.300949999999998
56,Voltage (V)_f_Forward_Light,../p-ca8aqwRj68OLnbt8TutA/HZB_IJP_BL_13_1_C-VP151.JV_VP151-F.jv.txt,p-ca8aqwRj68OLnbt8TutA,w,Voltage (V),f,Forward,Light,-0.2,-0.18,-0.16,-0.14,-0.12,-0.1,-0.08,-0.06,-0.04,-0.0200000000000001,-1.1102230246251563e-16,0.0199999999999998,0.0399999999999998,0.0599999999999998,0.0799999999999998,0.0999999999999998,0.1199999999999998,0.1399999999999998,0.1599999999999998,0.1799999999999997,0.1999999999999998,0.2199999999999998,0.2399999999999997,0.2599999999999997,0.2799999999999997,0.2999999999999997,0.3199999999999998,0.3399999999999997,0.3599999999999997,0.3799999999999997,0.3999999999999996,0.4199999999999996,0.4399999999999996,0.4599999999999997,0.4799999999999997,0.4999999999999996,0.5199999999999996,0.5399999999999996,0.5599999999999996,0.5799999999999996,0.5999999999999996,0.6199999999999997,0.6399999999999997,0.6599999999999995,0.6799999999999995,0.6999999999999995,0.7199999999999995,0.7399999999999995,0.7599999999999996,0.7799999999999996,0.7999999999999996,0.8199999999999996,0.8399999999999996,0.8599999999999994,0.8799999999999994,0.8999999999999995,0.9199999999999996,0.9399999999999996,0.9599999999999996,0.9799999999999996,0.9999999999999992,1.0199999999999994,1.0399999999999994,1.0599999999999994,1.0799999999999994,1.0999999999999994,1.1199999999999994,1.1399999999999997,1.1599999999999997,1.1799999999999993,1.1999999999999993
57,Current Density(mA/cm2)_f_Forward_Light,../p-ca8aqwRj68OLnbt8TutA/HZB_IJP_BL_13_1_C-VP151.JV_VP151-F.jv.txt,p-ca8aqwRj68OLnbt8TutA,w,Current Density(mA/cm2),f,Forward,Light,-14.7765125,-14.4284625,-14.26885,-14.16871875,-14.115374999999998,-14.05473125,-14.00425625,-13.96983125,-13.93143125,-13.90035,-13.857375,-13.841568750000002,-13.819099999999995,-13.78273125,-13.762275,-13.738487499999998,-13.7133,-13.69908125,-13.674999999999995,-13.640200000000002,-13.63365625,-13.605537499999995,-13.57913125,-13.56245,-13.53020625,-13.5035625,-13.4924875,-13.447218749999998,-13.42635,-13.390956250000002,-13.34379375,-13.2646375,-13.22005,-13.179675,-13.123949999999995,-13.054393749999996,-12.962062499999998,-12.85061875,-12.73045625,-12.590862500000002,-12.41456875,-12.1950125,-11.96775,-11.70109375,-11.37983125,-11.03153125,-10.64300625,-10.203225,-9.7015875,-9.15069375,-8.51625,-7.8232625,-7.07415,-6.252924999999999,-5.33855625,-4.32892375,-3.202414375,-1.955455,-0.5523025,1.016254375,2.85205375,4.974931249999999,7.412174999999999,10.15475,13.204275,16.54493125,20.14158125,23.9877375,28.04383125,32.2971375,36.73881875
58,Voltage (V)_f_Reverse_Light,../p-ca8aqwRj68OLnbt8TutA/HZB_IJP_BL_13_1_C-VP151.JV_VP151-F.jv.txt,p-ca8aqwRj68OLnbt8TutA,w,Voltage (V),f,Reverse,Light,1.2,1.18,1.16,1.14,1.12,1.1,1.0799999999999998,1.0599999999999998,1.0399999999999998,1.0199999999999998,0.9999999999999998,0.9799999999999998,0.9599999999999996,0.9399999999999996,0.9199999999999996,0.8999999999999997,0.8799999999999997,0.8599999999999997,0.8399999999999996,0.8199999999999996,0.7999999999999996,0.7799999999999996,0.7599999999999996,0.7399999999999995,0.7199999999999995,0.6999999999999995,0.6799999999999995,0.6599999999999995,0.6399999999999995,0.6199999999999994,0.5999999999999994,0.5799999999999994,0.5599999999999994,0.5399999999999994,0.5199999999999994,0.4999999999999993,0.4799999999999993,0.4599999999999993,0.4399999999999993,0.4199999999999992,0.3999999999999992,0.3799999999999992,0.3599999999999992,0.3399999999999992,0.3199999999999992,0.2999999999999991,0.2799999999999991,0.2599999999999991,0.2399999999999991,0.219999999999999,0.199999999999999,0.179999999999999,0.159999999999999,0.139999999999999,0.119999999999999,0.0999999999999989,0.0799999999999989,0.0599999999999989,0.0399999999999989,0.0199999999999989,-1.1102230246251563e-15,-0.0200000000000011,-0.0400000000000011,-0.0600000000000011,-0.0800000000000011,-0.1000000000000012,-0.1200000000000012,-0.1400000000000012,-0.1600000000000012,-0.1800000000000012,-0.2000000000000013
59,Current Density(mA/cm2)_f_Reverse_Light,../p-ca8aqwRj68OLnbt8TutA/HZB_IJP_BL_13_1_C-VP151.JV_VP151-F.jv.txt,p-ca8aqwRj68OLnbt8TutA,w,Current Density(mA/cm2),f,Reverse,Light,36.70239375,32.1909375,27.85428125,23.7091125,19.77914375,16.086256249999998,12.63679375,9.4643125,6.56641875,3.98230125,1.696680625,-0.2836753125,-1.989696875,-3.453596875,-4.70424625,-5.79193375,-6.736425,-7.575831249999999,-8.3163875,-8.9841375,-9.57044375,-10.09570625,-10.568675,-10.9807125,-11.35435,-11.65896875,-11.9514125,-12.20444375,-12.42836875,-12.60025625,-12.75375,-12.877624999999998,-12.9942125,-13.0856625,-13.16465625,-13.2235625,-13.281462499999998,-13.33001875,-13.369575,-13.39498125,-13.43073125,-13.4524375,-13.4621875,-13.49390625,-13.513531250000002,-13.5214,-13.545218749999998,-13.54811875,-13.559,-13.579331249999996,-13.58395,-13.594131249999998,-13.614725000000002,-13.617575,-13.6383625,-13.6460875,-13.649606249999998,-13.676575,-13.6739625,-13.688468749999998,-13.6951375,-13.69810625,-13.71491875,-13.7248875,-13.742556249999998,-13.750218749999998,-13.760268750000002,-13.7829875,-13.781975,-13.799643749999998,-13.813562500000002
